Repository: vvChu/ccba-legal-knowledge

# 📚 CCBA Legal Knowledge Spoke

Cơ sở dữ liệu Tri thức Pháp luật và Quy chuẩn Kỹ thuật Xây dựng chính quy của **CCBA Agent Platform**, được đóng gói theo tiêu chuẩn **OKF v2.4 Universal Agent-Centric (ADR 0034 - ADR 0042)**.

---

## 🏛️ Cấu Trúc Thư Mục Tri Thức Cấp 1 (`legal_docs/`):

* **`legal_docs/01_vbpl/`** — Văn bản quy phạm pháp luật (Luật Xây dựng 2025, Luật PCCC 2024, Luật Đấu thầu 2023, 7 Nghị định & 12 Thông tư hướng dẫn mới nhất 2026).
* **`legal_docs/02_qcvn/`** — Quy chuẩn Kỹ thuật Quốc gia (QCVN 01:2021, QCVN 02:2022, QCVN 03:2022, QCVN 04:2021 SĐ 1:2026, QCVN 06:2022 SĐ 1:2023).
* **`legal_docs/03_tcvn/`** — Tiêu chuẩn Quốc gia (TCVN 2737:2023 Tải trọng & tác động, TCVN 7336:2021 Chữa cháy tự động Sprinkler/Bọt).
* **`legal_docs/04_appendices/`** — Bảng so sánh đối chiếu đổi mới và ma trận VBHN độc lập.

---

## 📦 Cấu Trúc Gói Tri Thức OKF v2.4 (Universal Agent-Centric Bundle):

```text
legal_docs/<category>/<doc_slug>/
├── <doc_slug>.md          # Thân văn bản Markdown nguyên văn 100% (ADR 0037)
├── metadata.yaml          # RAG Metadata, quan hệ pháp lý & source_assets
├── clauses.json           # Cây điều khoản AST & severity rating
├── index.md               # Mục lục điều hướng 2D & anchor links
├── sources/               # Universal sources invariant: chứa bản gốc .docx và .pdf
├── tables/                # Bảng số liệu 2D (CSV, JSON, tables_catalog.json)
├── figures/               # Thẻ thị giác tính toán tham số hóa (cards/, figures_catalog.yaml)

# DANH MỤC BẢNG TRA CỨU KỸ THUẬT 2D (OKF v2.2)

| Mã bảng | Tên bảng | CSV | JSON |
| :--- | :--- | :---: | :---: |
| bang_01 | Bảng 1 - Cấp và mác bê tông | [CSV](tables/csv/bang_01.csv) | [JSON](tables/json/bang_01.json) |
| bang_02 | Bảng 2 - Cấp cường độ chịu kéo dọc trục của bê tông | [CSV](tables/csv/bang_02.csv) | [JSON](tables/json/bang_02.json) |
| bang_03 | Bảng 3 - Mác chống thấm nước của bê tông | [CSV](tables/csv/bang_03.csv) | [JSON](tables/json/bang_03.json) |
| bang_04 | Bảng 4 - Mác khối lượng thể tích trung bình của bê tông | [CSV](tables/csv/bang_04.csv) | [JSON](tables/json/bang_04.json) |
| bang_05 | Bảng 5 - Mác tự ứng suất của bê tông | [CSV](tables/csv/bang_05.csv) | [JSON](tables/json/bang_05.json) |
| bang_06 | Bảng 6 - Các cường độ tiêu chuẩn của bê tông, $R_{b,n}$ và $ R_{bt,n}$, và các cường độ tính toán của bê tông đối với các trạng thái giới hạn thứ hai, $ R_{b,ser}$ và $ R_{bt,ser}$ | [CSV](tables/csv/bang_06.csv) | [JSON](tables/json/bang_06.json) |
| bang_07 | Bảng 7 - Các cường độ tính toán của bê tông, $R_{b}$ và $ R_{bt}$, đối với các trạng thái giới hạn thứ nhất | [CSV](tables/csv/bang_07.csv) | [JSON](tables/json/bang_07.json) |
| bang_08 | Bảng 8 - Cường độ chịu kéo tính toán của bê tông đối với các trạng thái giới hạn thứ nhất $R_{bt}$ | [CSV](tables/csv/bang_08.csv) | [JSON](tables/json/bang_08.json) |
| bang_09 | Bảng 9 - Biến dạng tương đối của bê tông khi có tác dụng dài hạn của tải trọng | [CSV](tables/csv/bang_09.csv) | [JSON](tables/json/bang_09.json) |
| bang_10 | Bảng 10 - Mô đun đàn hồi ban đầu của bê tông khi nén và khi kéo, $E_{b}$ | [CSV](tables/csv/bang_10.csv) | [JSON](tables/json/bang_10.json) |
| bang_11 | Bảng 11 - Hệ số từ biến của bê tông $\varphi_{b,cr}$ | [CSV](tables/csv/bang_11.csv) | [JSON](tables/json/bang_11.json) |
| bang_12 | Bảng 12 - Cường độ chịu kéo tiêu chuẩn của cốt thép $R_{s,n}$ và cường độ chịu kéo tính toán của cốt thép đối với các trạng thái giới hạn thứ hai $ R_{s,ser}$ | [CSV](tables/csv/bang_12.csv) | [JSON](tables/json/bang_12.json) |
| bang_13 | Bảng 13 - Cường độ tính toán chịu kéo và chịu nén của cốt thép đối với các trạng thái giới hạn thứ nhất | [CSV](tables/csv/bang_13.csv) | [JSON](tables/json/bang_13.json) |
| bang_14 | Bảng 14 - Cường độ chịu kéo tính toán của cốt thép ngang (cốt thép đai và các thanh uốn xiên) đối với các trạng thái giới hạn thứ nhất | [CSV](tables/csv/bang_14.csv) | [JSON](tables/json/bang_14.json) |
| bang_15 | Bảng 15 - Hệ số φ khi có tác dụng dài hạn của tải trọng | [CSV](tables/csv/bang_15.csv) | [JSON](tables/json/bang_15.json) |
| bang_16 | Bảng 16 - Hệ số φ khi có tác dụng dài hạn của tải trọng | [CSV](tables/csv/bang_16.csv) | [JSON](tables/json/bang_16.json) |
| bang_17 | Bảng 17 - Chiều rộng vết nứt giới hạn cho phép | [CSV](tables/csv/bang_17.csv) | [JSON](tables/json/bang_17.json) |
| bang_18 | Bảng 18 - Các hệ số để xác định hao tổn do ma sát cốt thép | [CSV](tables/csv/bang_18.csv) | [JSON](tables/json/bang_18.json) |
| bang_19 | Bảng 19 - Chiều dày tối thiểu của lớp bê tông bảo vệ | [CSV](tables/csv/bang_19.csv) | [JSON](tables/json/bang_19.json) |
| bang_c_1 | Bảng C.1 - Cốt thép thanh tròn trơn | [CSV](tables/csv/bang_c_1.csv) | [JSON](tables/json/bang_c_1.json) |
| bang_c_2 | Bảng C.2 - Cốt thép thanh vằn | [CSV](tables/csv/bang_c_2.csv) | [JSON](tables/json/bang_c_2.json) |
| bang_c_3 | Bảng C.3 - Dây thép vuốt nguội cường độ thấp | [CSV](tables/csv/bang_c_3.csv) | [JSON](tables/json/bang_c_3.json) |

File: legal_docs/03_tcvn/tcvn_5574_2018/tables/csv/bang_09.csv
"Độ ẩm tương đối của không khí môi trường xung quanh,<br>%",Biến dạng tương đối của bê tông khi có tác dụng dài hạn của tải trọng,,,,,
"Độ ẩm tương đối của không khí môi trường xung quanh,<br>%",Khi nén,Khi kéo,,,,
"Độ ẩm tương đối của không khí môi trường xung quanh,<br>%",$\epsilon_{b0}$,$\epsilon_{b2}$,"$\epsilon_{b1,red}$",$\epsilon_{bt0}$,$\epsilon_{bt2}$,"$\epsilon_{bt1,red}$"
Cao hơn 75,"0,0030","0,0042","0,0024","0,00021","0,00027","0,00019"
Từ 40 đến 75,"0,0034","0,0048","0,0028","0,00024","0,00031","0,00022"
Thấp hơn 40,"0,0040","0,0056","0,0034","0,00028","0,00036","0,00026"

File: legal_docs/03_tcvn/tcvn_5574_2018/tables/csv/bang_12.csv
Loại cốt thép,Tiêu chuẩn,"Đường kính danh nghĩa, mm","Giá trị của $R_{s,n}$, MPa, và $ R_{s,ser}$, MPa",
Thép thanh,CB240-T,TCVN 1651-1:2008,"6,0 đến 40,0",240
Thép thanh,CB300-T,TCVN 1651-1:2008,"6,0 đến 40,0",300
Thép thanh,CB300-V,TCVN 1651-2:2018,"6,0 đến 50,0",300
Thép thanh,CB400-V,TCVN 1651-2:2018,"6,0 đến 50,0",400
Thép thanh,CB500-V,TCVN 1651-2:2018,"6,0 đến 50,0",500
Thép thanh,CB600-V,TCVN 1651-2:2018,"6,0 đến 50,0",600
"Thép thanh có giới hạn chảy quy ước, MPa",835,TCVN 6284-5:1997 (ISO 6934-5:1991),"15,0 đến 40,0",835
"Thép thanh có giới hạn chảy quy ước, MPa",930,TCVN 6284-5:1997 (ISO 6934-5:1991),"15,0 đến 40,0",930
"Thép thanh có giới hạn chảy quy ước, MPa",1 080,TCVN 6284-5:1997 (ISO 6934-5:1991),"15,0 đến 40,0",1 080
"Dây thép có giới hạn bền, MPa",1 470,TCVN 6284-2:1997 (ISO 6394-2:1991),"9,0; 10,0; 12,2",1 200
"Dây thép có giới hạn bền, MPa",1 570,TCVN 6284-2:1997 (ISO 6394-2:1991),"7,0; 8,0; 10,0; 12,2",1 300
"Dây thép có giới hạn bền, MPa",1 670,TCVN 6284-2:1997 (ISO 6394-2:1991),"4,0; 5,0; 6,0; 7,0; 8,0",1 400
"Dây thép có giới hạn bền, MPa",1 770,TCVN 6284-2:1997 (ISO 6394-2:1991),"4,0; 5,0; 6,0",1 500
Dày thép vuốt nguội,TCVN 6288:1997 (ISO 10544:1992),"5,0 đến 12,0",500,
"Cáp 7 sợi thường khử ứng suất có giới hạn bền, MPa",1 720,TCVN 6284-4:1997 (ISO 6934-4:1991),"9,3; 10,8; 12,4; 15,2",1450
"Cáp 7 sợi thường khử ứng suất có giới hạn bền, MPa",1 860,TCVN 6284-4:1997 (ISO 6934-4:1991),"9,5; 11,1; 12,7; 15,2",1 550
"Cáp 7 sợi nén chặt khử ứng suất có giới hạn bền, MPa",1 700,TCVN 6284-4:1997 (ISO 6934-4:1991),"18,0",1 500
"Cáp 7 sợi nén chặt khử ứng suất có giới hạn bền, MPa",1 820,TCVN 6284-4:1997 (ISO 6934-4:1991),"15,2",1 600
"Cáp 7 sợi nén chặt khử ứng suất có giới hạn bền, MPa",1 960,TCVN 6284-4:1997 (ISO 6934-4:1991),"12,7",1 700
Cáp 19 sợi,1 810,TCVN 6284-4:1997 (ISO 6934-4:1991),"20,3; 21,8",1 500
Cáp 19 sợi,1 860,TCVN 6284-4:1997 (ISO 6934-4:1991),"17,8; 19,3",1 600

File: legal_docs/03_tcvn/tcvn_5574_2018/tables/csv/bang_c_3.csv
"Giới hạn chảy dùng để so sánh, MPa",Ký hiệu thép (và/hoặc đường kính),Tiêu chuẩn sản phẩm,"Giới hạn chảy quy ước, MPa","Giới hạn bền, MPa"
500,5 đến 12,TCVN 6288:1997 (ISO 10544:1992),500 min.,550 min.
500,"Bp-I (3,0; 4,0; 5,0)",GOST 6727:1980*,500 min.,550 min.
500,Các loại đường kính,JIS G 3532-2000,500 min.,550 min.
450,Trơn,ASTM A1064/A1064M-10,450 min.,520 min.
480,Vằn,ASTM A1064/A1064M-10,480 min.,550 min.

File: legal_docs/03_tcvn/tcvn_5574_2018/tables/csv/bang_c_4.csv
"Giới hạn chảy dùng để so sánh, MPa",Ký hiệu thép (và/hoặc đường kính),Tiêu chuẩn sản phẩm,"Giới hạn chảy quy ước, MPa","Giới hạn bền, MPa"
835,Thanh 1030,TCVN 6284-5:1997 <br>(ISO 6934-5:1991),835 min.,1 030 min.
930,Thanh 1080,TCVN 6284-5:1997 <br>(ISO 6934-5:1991),930 min.,1 080 min.
930,Thanh 1180,TCVN 6284-5:1997 <br>(ISO 6934-5:1991),930 min.,1 180 min.
1 080,Thanh 1230,TCVN 6284-5:1997 <br>(ISO 6934-5:1991),1 080 min.,1 230 min.
785,A-V (A800),GOST 5781-82*,785 min.,1 030 min.
980,A-VI (A1000),GOST 5781-82*,980 min.,1 230 min.
800,$A_{T}$-V(AT800),GOST 10884-94,800 min.,1 000 min.
1 000,$A_{T}$-VI (AT1000),GOST 10884-94,1 000 min.,1 250 min
1 200,$A_{T}$-VII (AT1200),GOST 10884-94,1 200 min.,1 450 min
785,SBPR 785/1030,JIS G 3109-1994,785 min.,1 030 min.
930,SBPR 930/1080,JIS G 3109-1994,930 min.,1 080 min.
930,SBPR 930/1180,JIS G 3109-1994,930 min.,1 180 min.
1 080,SBPR 1080/1230,JIS G 3109-1994,1 080 min.,1 230 min.
835,RE (RR)-1030,BS 4486:1980,835 min.,1 030 min.
835,Y1030H,EN 10138-4,835 min.,1 030 min.
900,Y1100H,EN 10138-4,900 min.,1 100 min.
1 080,Y1230H,EN 10138-4,1 080 min.,1 230 min.
880,gr. 1035 type I,ASTM A722M-98 (2003),880 min.,1 035 min.
830,gr. 1035 type II,ASTM A722M-98 (2003),830 min.,1 035 min.

File: legal_docs/03_tcvn/tcvn_5574_2018/tables/csv/bang_c_6.csv
"Giới hạn chảy dùng để so sánh, MPa",Ký hiệu thép (và/hoặc đường kính),Tiêu chuẩn sản phẩm,"Giới hạn chảy, MPa","Giới hạn bền, MPa"
1 410,"9,3; 10,8; 12,4; 15,2",TCVN 6284-4:1997 <br>(ISO 6934-4:1991) <br>7 sợi thường,1 410 min.,1 720 min.
1 525,"9,5; 11,1; 12,7; 15,2",TCVN 6284-4:1997 <br>(ISO 6934-4:1991) <br>7 sợi thường,1 525 min.,1 860 min.
1 580,"12,7",TCVN 6284-4:1997 <br>(ISO 6934-4:1991) <br>7 sợi nén chặt,1 580 min.,1 860 min.
1 550,"15,2",TCVN 6284-4:1997 <br>(ISO 6934-4:1991) <br>7 sợi nén chặt,1 550 min.,1 820 min.
1 450,"18,0",TCVN 6284-4:1997 <br>(ISO 6934-4:1991) <br>7 sợi nén chặt,1 450 min.,1 700 min.
1 550,"K7 và K7T (6,9; 9,0; 9,3; 9,6; 11,0; 12,5; 12,7; 12,9; 15,2; 15,7; 18,0)",GOSTR 53772-2010 <br>(ISO 6934-4:1991)<br>7 sợi thường,1 550 min.,1 770 min.
1 650,"K7 và K7T (6,9; 9,0; 9,3; 9,6; 11,0; 12,5; 12,7; 12,9; 15,2; 15,7)",GOSTR 53772-2010 <br>(ISO 6934-4:1991)<br>7 sợi thường,1 650 min.,1 860 min.
1 740,"K7 và K7T (9,0; 9,3)",GOSTR 53772-2010 <br>(ISO 6934-4:1991)<br>7 sợi thường,1 740 min.,1 960 min.
1 840,"K7 và K7T (6,9)",GOSTR 53772-2010 <br>(ISO 6934-4:1991)<br>7 sợi thường,1 840 min.,2 060 min.
1 920,"K7 và K7T (6,9)",GOSTR 53772-2010 <br>(ISO 6934-4:1991)<br>7 sợi thường,1 920 min.,2 160 min.
1 600,"K7O (15,2)",GOST R 53772-2010 <br>(ISO 6934-4:1991)<br>7 sợi nén chặt,1 600 min.,1 820 min.
1 650,"K7O (12,7; 15,2)",GOST R 53772-2010 <br>(ISO 6934-4:1991)<br>7 sợi nén chặt,1 650 min.,1 860 min.
1 400,K7-1400,GOST 13840-81,1 400 min.,1 670 min.
1 500,K7-1500,GOST 13840-81,1 500 min.,1 770 min.
1 470,"Y1670S7 (15,2)",BS 5896:2010<br>7 sợi thường,1 470 min.,1 670 min.
1 560,"Y1770S7(9.3; 11,0; 12,5; 15,7)",BS 5896:2010<br>7 sợi thường,1 560 min.,1 770 min.
1 640,"Y1860S7 (8,0; 9,3; 9,6; 11,3; 12,5; 12,9; 15,2; 15,7)",BS 5896:2010<br>7 sợi thường,1 640 min.,1 860 min.
1 500,"Y1700S7G (18,0)",BS 5896:2010<br>7 sợi nén chặt,1 500 min.,1 700 min.
1 600,"Y1820S7G (15,2)",BS 5896:2010<br>7 sợi nén chặt,1 600 min.,1 820 min.
1 640,"Y1860S7G (12,7)",BS 5896:2010<br>7 sợi nén chặt,1 640 min.,1860 min.
1 520,"Y1770S7 (15,2; 16,0; 18,0)",EN 10138-3<br>7 sợi thường,1 520 min.,1 770 min.
1 600,"Y1860S7(7,0; 9,0; 11,0; 12,5; 13,0; 15,2; 16,0)",EN 10138-3<br>7 sợi thường,1 600 min.,1 860 min.
1 680,"Y1960S7 (9,0)",EN 10138-3<br>7 sợi thường,1 680 min.,1 960 min.
1 770,"Y2060S7 (7,0)",EN 10138-3<br>7 sợi thường,1 770 min.,2 060 min.
1 460,"Y1700S7G (18,0)",EN 10138-3<br>7 sợi nén chặt,1 460 min.,1 700 min.
1 565,"Y1820S7G (15,2)",EN 10138-3<br>7 sợi nén chặt,1 565 min.,1 820 min.
1600,"Y1860S7G (12,7)",EN 10138-3<br>7 sợi nén chặt,1 600 min.,1 860 min.
1 550,"gr. 1725 (6,4; 7,9; 9,5; 11,1; 12,7; 15,2)",ASTM A416M-06<br>7 sợi thường khử ứng suất,1 550 min.,1 725 min.
1 670,"gr. 1860 (9,53; 11,11; 12,70; 13,20; 14,29; 15,24; 17,78)",ASTM A416M-06<br>7 sợi thường khử ứng suất,1 670 min.,1 860 min.
1 480,"gr. 1700(18,0)",ASTM A779M-10<br>7 sợi nén chặt,1 480 min.,1 700 min.
1 570,"gr. 1800(15,2)",ASTM A779M-10<br>7 sợi nén chặt,1570 min.,1 800 min.
1 620,"gr. 1860(12,7)",ASTM A779M-10<br>7 sợi nén chặt,1 620 min.,1 860 min.

File: legal_docs/03_tcvn/tcvn_5574_2018/tables/csv/bang_c_7.csv
"Giới hạn chảy dùng để so sánh, MPa",Ký hiệu thép (và/hoặc đường kính),Tiêu chuẩn sản phẩm,"Giới hạn chảy quy ước, MPa","Giới hạn bền, MPa"
1 580,"19 sợi-17,8-1860",TCVN 6284-4:1997 <br>(ISO 6934-4:1991),1 581 min.,1 860 min.
1 580,"19 sợi-19,3-1860",TCVN 6284-4:1997 <br>(ISO 6934-4:1991),1 581 min.,1 860 min.
1 540,"19 sợi-20,3-1810",TCVN 6284-4:1997 <br>(ISO 6934-4:1991),1 539 min.,1 810 min.
1 540,"19 sợi-21,8-1810",TCVN 6284-4:1997 <br>(ISO 6934-4:1991),1 539 min.,1 810 min.
1 500,K19 (K1500),TU 14-4-22-71,1 500 min.,1 770 min.
