Repository: vvChu/ccba-legal-knowledge

# 📚 CCBA Legal Knowledge Spoke

Cơ sở dữ liệu Tri thức Pháp luật và Quy chuẩn Kỹ thuật Xây dựng chính quy của **CCBA Agent Platform**, được đóng gói theo tiêu chuẩn **OKF v2.4 Universal Agent-Centric (ADR 0034 - ADR 0042)**.

---

## 🏛️ Cấu Trúc Thư Mục Tri Thức Cấp 1 (`legal_docs/`):

* **`legal_docs/01_vbpl/`** — Văn bản quy phạm pháp luật (Luật Xây dựng 2025, Luật PCCC 2024, Luật Đấu thầu 2023, 7 Nghị định & 12 Thông tư hướng dẫn mới nhất 2026).
* **`legal_docs/02_qcvn/`** — Quy chuẩn Kỹ thuật Quốc gia (QCVN 01:2021, QCVN 02:2022, QCVN 03:2022, QCVN 04:2021 SĐ 1:2026, QCVN 06:2022 SĐ 1:2023).
* **`legal_docs/03_tcvn/`** — Tiêu chuẩn Quốc gia (TCVN 2737:2023 Tải trọng & tác động, TCVN 7336:2021 Chữa cháy tự động Sprinkler/Bọt).
* **`legal_docs/04_appendices/`** — Bảng so sánh đối chiếu đổi mới và ma trận VBHN độc lập.

---

## 📦 Cấu Trúc Gói Tri Thức OKF v2.4 (Universal Agent-Centric Bundle):

```text
legal_docs/<category>/<doc_slug>/
├── <doc_slug>.md          # Thân văn bản Markdown nguyên văn 100% (ADR 0037)
├── metadata.yaml          # RAG Metadata, quan hệ pháp lý & source_assets
├── clauses.json           # Cây điều khoản AST & severity rating
├── index.md               # Mục lục điều hướng 2D & anchor links
├── sources/               # Universal sources invariant: chứa bản gốc .docx và .pdf
├── tables/                # Bảng số liệu 2D (CSV, JSON, tables_catalog.json)
├── figures/               # Thẻ thị giác tính toán tham số hóa (cards/, figures_catalog.yaml)

# DANH MỤC BẢNG TRA CỨU KỸ THUẬT 2D (OKF v2.2)

| Mã bảng | Tên bảng | CSV | JSON |
| :--- | :--- | :---: | :---: |
| bang_01 | Bảng 1 - Cấp và mác bê tông | [CSV](tables/csv/bang_01.csv) | [JSON](tables/json/bang_01.json) |
| bang_02 | Bảng 2 - Cấp cường độ chịu kéo dọc trục của bê tông | [CSV](tables/csv/bang_02.csv) | [JSON](tables/json/bang_02.json) |
| bang_03 | Bảng 3 - Mác chống thấm nước của bê tông | [CSV](tables/csv/bang_03.csv) | [JSON](tables/json/bang_03.json) |
| bang_04 | Bảng 4 - Mác khối lượng thể tích trung bình của bê tông | [CSV](tables/csv/bang_04.csv) | [JSON](tables/json/bang_04.json) |
| bang_05 | Bảng 5 - Mác tự ứng suất của bê tông | [CSV](tables/csv/bang_05.csv) | [JSON](tables/json/bang_05.json) |
| bang_06 | Bảng 6 - Các cường độ tiêu chuẩn của bê tông, $R_{b,n}$ và $ R_{bt,n}$, và các cường độ tính toán của bê tông đối với các trạng thái giới hạn thứ hai, $ R_{b,ser}$ và $ R_{bt,ser}$ | [CSV](tables/csv/bang_06.csv) | [JSON](tables/json/bang_06.json) |
| bang_07 | Bảng 7 - Các cường độ tính toán của bê tông, $R_{b}$ và $ R_{bt}$, đối với các trạng thái giới hạn thứ nhất | [CSV](tables/csv/bang_07.csv) | [JSON](tables/json/bang_07.json) |
| bang_08 | Bảng 8 - Cường độ chịu kéo tính toán của bê tông đối với các trạng thái giới hạn thứ nhất $R_{bt}$ | [CSV](tables/csv/bang_08.csv) | [JSON](tables/json/bang_08.json) |
| bang_09 | Bảng 9 - Biến dạng tương đối của bê tông khi có tác dụng dài hạn của tải trọng | [CSV](tables/csv/bang_09.csv) | [JSON](tables/json/bang_09.json) |
| bang_10 | Bảng 10 - Mô đun đàn hồi ban đầu của bê tông khi nén và khi kéo, $E_{b}$ | [CSV](tables/csv/bang_10.csv) | [JSON](tables/json/bang_10.json) |
| bang_11 | Bảng 11 - Hệ số từ biến của bê tông $\varphi_{b,cr}$ | [CSV](tables/csv/bang_11.csv) | [JSON](tables/json/bang_11.json) |
| bang_12 | Bảng 12 - Cường độ chịu kéo tiêu chuẩn của cốt thép $R_{s,n}$ và cường độ chịu kéo tính toán của cốt thép đối với các trạng thái giới hạn thứ hai $ R_{s,ser}$ | [CSV](tables/csv/bang_12.csv) | [JSON](tables/json/bang_12.json) |
| bang_13 | Bảng 13 - Cường độ tính toán chịu kéo và chịu nén của cốt thép đối với các trạng thái giới hạn thứ nhất | [CSV](tables/csv/bang_13.csv) | [JSON](tables/json/bang_13.json) |
| bang_14 | Bảng 14 - Cường độ chịu kéo tính toán của cốt thép ngang (cốt thép đai và các thanh uốn xiên) đối với các trạng thái giới hạn thứ nhất | [CSV](tables/csv/bang_14.csv) | [JSON](tables/json/bang_14.json) |
| bang_15 | Bảng 15 - Hệ số φ khi có tác dụng dài hạn của tải trọng | [CSV](tables/csv/bang_15.csv) | [JSON](tables/json/bang_15.json) |
| bang_16 | Bảng 16 - Hệ số φ khi có tác dụng dài hạn của tải trọng | [CSV](tables/csv/bang_16.csv) | [JSON](tables/json/bang_16.json) |
| bang_17 | Bảng 17 - Chiều rộng vết nứt giới hạn cho phép | [CSV](tables/csv/bang_17.csv) | [JSON](tables/json/bang_17.json) |
| bang_18 | Bảng 18 - Các hệ số để xác định hao tổn do ma sát cốt thép | [CSV](tables/csv/bang_18.csv) | [JSON](tables/json/bang_18.json) |
| bang_19 | Bảng 19 - Chiều dày tối thiểu của lớp bê tông bảo vệ | [CSV](tables/csv/bang_19.csv) | [JSON](tables/json/bang_19.json) |
| bang_c_1 | Bảng C.1 - Cốt thép thanh tròn trơn | [CSV](tables/csv/bang_c_1.csv) | [JSON](tables/json/bang_c_1.json) |
| bang_c_2 | Bảng C.2 - Cốt thép thanh vằn | [CSV](tables/csv/bang_c_2.csv) | [JSON](tables/json/bang_c_2.json) |
| bang_c_3 | Bảng C.3 - Dây thép vuốt nguội cường độ thấp | [CSV](tables/csv/bang_c_3.csv) | [JSON](tables/json/bang_c_3.json) |

File: legal_docs/03_tcvn/tcvn_5574_2018/tables/csv/bang_c_1.csv
"Giới hạn chảy dùng để so sánh, MPa",Ký hiệu thép,Tiêu chuẩn sản phẩm,"Giới hạn chảy thực tế, MPa","Giới hạn bền, MPa"
240,CB240-T,TCVN 1651-1:2008,240 min.,380 min.
300,CB300-T,TCVN 1651-1:2008,300 min.,440 min.
235,A-I (A240),GOST 5781-82*,235 min.,373 min.
235,SR235,JIS G 3112-2010,235 min.,380 đến 520
295,SR295,JIS G 3112-2010,295 min.,440 đến 600
250,gr. 250,BS 4449:1997,250 min.,"287,5 min."
250,250R,AS 1302-1991,250 min.,-
250,250S,AS 1302-1991,250 min.,-

File: legal_docs/03_tcvn/tcvn_5574_2018/tables/csv/bang_c_2.csv
"Giới hạn chảy dùng để so sánh, MPa",Ký hiệu thép,Tiêu chuẩn sản phẩm,"Giới hạn chảy thực tế, MPa","Giới hạn bền, MPa"
300,CB300-V,TCVN 1651-2:2018,300 min.,450 min.
400,CB400-V,TCVN 1651-2:2018,400 min.,570 min.
500,CB500-V,TCVN 1651-2:2018,500 min.,650 min.
600,CB600-V,TCVN 1651-2:2018,600 min.,710 min.
295,A-II (A300),GOST 5781-82*,295 min.,490 min.
390,A-III (A400),GOST 5781-82*,390 min.,590 min.
590,A-IV (A600),GOST 5781-82*,590 min.,883 min.
440,$A_{T}$400,GOST 10884-94,440 min.,550 min.
500,$A_{T}$500,GOST 10884-94,500 min.,600 min.
600,$A_{T}$-IV ($ A_{T}$600),GOST 10884-94,600 min.,800 min.
295,SD295A,JIS G 3112-2010,295 min.,440 đến 600
295,SD295B,JIS G 3112-2010,295 đến 390,440 min.
345,SD345,JIS G 3112-2010,345 đến 440,490 min.
390,SD390,JIS G 3112-2010,390 đến 510,560 min.
490,SD490,JIS G 3112-2010,490 đến 625,620 min.
500,B500A,BS 4449:2005,500 min.,525 min.
500,B500B,BS 4449:2005,500 min.,540 min.
500,B500C,BS 4449:2005,500 min,575 đến 675
500,B500A,EN 10080:2005,500 min.,525 min.
500,B500B,EN 10080:2005,500 min.,540 min.
500,B500C,EN 10080:2005,500 min.,575 đến 675
280,gr. 280,ASTM A615M-01b,280 min.,420 min.
420,gr. 420,ASTM A615M-01b,420 min.,620 min.
520,gr. 520,ASTM A615M-01b,520 min.,690 min.
335,RL335,GB 1499-91,335 đến 460,510 min.
540,RL540,GB 1499-91,540 min.,835 min.
590,RL590,GB 1499-91,590 min.,885 min.
335,"HRB335, HRBF335",GB 1499-2007,335 min.,455 min.
400,"HRB400, HRBF400",GB 1499-2007,400 min.,540 min.
500,"HRB500, HRBF500",GB 1499-2007,500 min.,630 min.
400,AS 1302-400Y,AS 1302-1991,400 min.,-

File: legal_docs/03_tcvn/tcvn_5574_2018/tables/csv/bang_c_5.csv
"Giới hạn chảy dùng để so sánh, MPa",Ký hiệu thép (và/hoặc đường kính),Tiêu chuẩn sản phẩm,"Giới hạn chảy quy ước, MPa","Giới hạn bên, MPa"
1 200,1470 (8),TCVN 6284-2:1997 <br>(ISO 6394-2:1991) <br>Không khử ứng suất,1 200 min.,1 470 min.
1 300,1570 (7; 8),TCVN 6284-2:1997 <br>(ISO 6394-2:1991) <br>Không khử ứng suất,1 300 min.,1 570 min.
1 300,1670 (4; 5; 6; 7),TCVN 6284-2:1997 <br>(ISO 6394-2:1991) <br>Không khử ứng suất,1 300 min.,1 670 min.
1 400,1770 (3; 4; 5; 6),TCVN 6284-2:1997 <br>(ISO 6394-2:1991) <br>Không khử ứng suất,1 400 min.,1 770 min.
1 470,"1860 (2,5; 3)",TCVN 6284-2:1997 <br>(ISO 6394-2:1991) <br>Không khử ứng suất,1 470 min.,1 860 min.
1 570,"1960 (2,5)",TCVN 6284-2:1997 <br>(ISO 6394-2:1991) <br>Không khử ứng suất,1 570 min.,1 960 min.
1 200,"S-1470 (9; 10; 12,2)",TCVN 6284-2:1997 <br>(ISO 6394-2:1991) <br>Khử ứng suất,1 200 min.,1470 min.
1 300,"S-1570 (7; 8; 10; 12,2)",TCVN 6284-2:1997 <br>(ISO 6394-2:1991) <br>Khử ứng suất,1 300 min.,1570 min.
1 400,S-1670 (4; 5; 6; 7; 8),TCVN 6284-2:1997 <br>(ISO 6394-2:1991) <br>Khử ứng suất,1 400 min.,1670 min.
1 470,S-1770 (4; 5; 6),TCVN 6284-2:1997 <br>(ISO 6394-2:1991) <br>Khử ứng suất,1 470 min.,1770 min.
1 200,Bp1200 (8),GOST 7348-81*,1 200 min.,1 470 min.
1 300,Bp1300 (7),GOST 7348-81*,1 300 min.,1 570 min.
1 400,Bp1400 (4; 5; 6),GOST 7348-81*,1 400 min.,1 670 min.
1 500,Bp1500 (3),GOST 7348-81*,1 500 min.,1 780 min.
1 380,Y1570C (7),BS 5896:2010,1 380 min.,1 570 min.
1 425,Y1620C (4.5),BS 5896:2010,1 425 min.,1 620 min.
1 470,Y1670C (4; 5; 6; 7),BS 5896:2010,1 470 min.,1 670 min.
1 560,Y1770C (4; 5; 6),BS 5896:2010,1 560 min.,1 770 min.
1 655,Y1860C (5),BS 5896:2010,1 655 min.,1 860 min.
1 300,"Y1860C (3,0; 4,0; 5,0)",EN 10138-2,1 300 min.,1 570 min.
1 440,"Y1670C (6,9; 7,0; 7,5; 8,0)",EN 10138-2,1 440 min.,1 670 min.
1 520,"Y1770C (3,2; 5,0; 6,0)",EN 10138-2,1 520 min.,1 770 min.
1 600,"Y1570C (94; 9 5; 10,0)",EN 10138-2,1 600 min.,1 860 min.
1 377,"BA (7,01)",ASTM A421M-10,1 377 min.,1620 min.
1 407,"BA (4,98; 6,35)",ASTM A421M-10,1 407 min.,1655 min.
1 377,"WA (7,01)",ASTM A421M-10,1 377 min.,1620 min.
1 407,"WA (6,35)",ASTM A421M-10,1 407 min.,1655 min.
1 465,"WA (4,88; 4,98)",ASTM A421M-10,1 465 min.,1725 min.
