Repository: vvChu/ccba-legal-knowledge

# 📚 CCBA Legal Knowledge Spoke

Cơ sở dữ liệu Tri thức Pháp luật và Quy chuẩn Kỹ thuật Xây dựng chính quy của **CCBA Agent Platform**, được đóng gói theo tiêu chuẩn **OKF v2.4 Universal Agent-Centric (ADR 0034 - ADR 0042)**.

---

## 🏛️ Cấu Trúc Thư Mục Tri Thức Cấp 1 (`legal_docs/`):

* **`legal_docs/01_vbpl/`** — Văn bản quy phạm pháp luật (Luật Xây dựng 2025, Luật PCCC 2024, Luật Đấu thầu 2023, 7 Nghị định & 12 Thông tư hướng dẫn mới nhất 2026).
* **`legal_docs/02_qcvn/`** — Quy chuẩn Kỹ thuật Quốc gia (QCVN 01:2021, QCVN 02:2022, QCVN 03:2022, QCVN 04:2021 SĐ 1:2026, QCVN 06:2022 SĐ 1:2023).
* **`legal_docs/03_tcvn/`** — Tiêu chuẩn Quốc gia (TCVN 2737:2023 Tải trọng & tác động, TCVN 7336:2021 Chữa cháy tự động Sprinkler/Bọt).
* **`legal_docs/04_appendices/`** — Bảng so sánh đối chiếu đổi mới và ma trận VBHN độc lập.

---

## 📦 Cấu Trúc Gói Tri Thức OKF v2.4 (Universal Agent-Centric Bundle):

```text
legal_docs/<category>/<doc_slug>/
├── <doc_slug>.md          # Thân văn bản Markdown nguyên văn 100% (ADR 0037)
├── metadata.yaml          # RAG Metadata, quan hệ pháp lý & source_assets
├── clauses.json           # Cây điều khoản AST & severity rating
├── index.md               # Mục lục điều hướng 2D & anchor links
├── sources/               # Universal sources invariant: chứa bản gốc .docx và .pdf
├── tables/                # Bảng số liệu 2D (CSV, JSON, tables_catalog.json)
├── figures/               # Thẻ thị giác tính toán tham số hóa (cards/, figures_catalog.yaml)
├── annexes/               # Phụ lục kỹ thuật quy phạm (Technical Normative Annexes)

# DANH MỤC BẢNG TRA CỨU KỸ THUẬT 2D (OKF v2.4 Universal)

| Mã bảng | Tên bảng | CSV | JSON |
| :--- | :--- | :---: | :---: |
| bang_01 | Bảng 1 - Hệ số điều kiện làm việc $\gamma_{c}$ | [CSV](tables/csv/bang_01.csv) | [JSON](tables/json/bang_01.json) |
| bang_02 | Bảng 2 - Cường độ tính toán của thép cán, thép uốn định hình và thép ống | [CSV](tables/csv/bang_02.csv) | [JSON](tables/json/bang_02.json) |
| bang_03 | Bảng 3 - Hệ số độ tin cậy của thép cán, thép uốn định hình và thép ống | [CSV](tables/csv/bang_03.csv) | [JSON](tables/json/bang_03.json) |
| bang_04 | Bảng 4 - Cường độ tính toán của liên kết hàn | [CSV](tables/csv/bang_04.csv) | [JSON](tables/json/bang_04.json) |
| bang_05 | Bảng 5 - Cường độ tính toán của liên kết một bu lông | [CSV](tables/csv/bang_05.csv) | [JSON](tables/json/bang_05.json) |
| bang_06 | Bảng 6 - Các hệ số $\alpha_{1}$, $\alpha_{2}$ và β | [CSV](tables/csv/bang_06.csv) | [JSON](tables/json/bang_06.json) |
| bang_07 | Bảng 7 - Các hệ số α và β | [CSV](tables/csv/bang_07.csv) | [JSON](tables/json/bang_07.json) |
| bang_08 | Bảng 8 - Độ mảnh quy đổi của cấu kiện tiết diện rỗng $\lambda_{ef}$ | [CSV](tables/csv/bang_08.csv) | [JSON](tables/json/bang_08.json) |
| bang_09 | Bảng 9 - Độ mảnh quy ước giới hạn của bản bụng cấu kiện chịu nén đúng tâm có tiết diện đặc $\bar{\lambda}_{uw}$ | [CSV](tables/csv/bang_09.csv) | [JSON](tables/json/bang_09.json) |
| bang_10 | Bảng 10 - Độ mảnh quy ước giới hạn của phần vươn cánh cấu kiện chịu nén đúng tâm có tiết diện đặc $\frac{q_{sw,1} Z_1}{R_s A_{s,1}}$ | [CSV](tables/csv/bang_10.csv) | [JSON](tables/json/bang_10.json) |
| bang_11 | Bảng 11 - Hệ số $c_{\omega}$ | [CSV](tables/csv/bang_11.csv) | [JSON](tables/json/bang_11.json) |
| bang_12 | Bảng 12 - Độ mảnh quy ước giới hạn của cánh chịu nén của dầm cán hoặc dầm hàn $\overline{\lambda}_{ub}$ | [CSV](tables/csv/bang_12.csv) | [JSON](tables/json/bang_12.json) |
| bang_13 | Bảng 13 - Hệ số $c_{cr}$ cho dầm cấp 1 có tiết diện đối xứng khi $\sigma_{loc}$ = 0 | [CSV](tables/csv/bang_13.csv) | [JSON](tables/json/bang_13.json) |
| bang_14 | Bảng 14 - Hệ số β | [CSV](tables/csv/bang_14.csv) | [JSON](tables/json/bang_14.json) |
| bang_15 | Bảng 15 - Hệ số $c_{1}$ | [CSV](tables/csv/bang_15.csv) | [JSON](tables/json/bang_15.json) |
| bang_16 | Bảng 16 - Hệ số $c_{2}$ | [CSV](tables/csv/bang_16.csv) | [JSON](tables/json/bang_16.json) |
| bang_17 | Bảng 17 - Hệ số $c_{cr}$ cho dầm cấp 1 có tiết diện đối xứng khi $\sigma_{loc}$ ≠ 0 | [CSV](tables/csv/bang_17.csv) | [JSON](tables/json/bang_17.json) |
| bang_18 | Bảng 18 - Hệ số $c_{cr}$ cho dầm cấp 1 có tiết diện chữ I không đối xứng với cánh chịu nén mở rộng khi $\sigma_{loc}$ = 0 | [CSV](tables/csv/bang_18.csv) | [JSON](tables/json/bang_18.json) |
| bang_19 | Bảng 19 - Hệ số α | [CSV](tables/csv/bang_19.csv) | [JSON](tables/json/bang_19.json) |
| bang_20 | Bảng 20 - Mô men quán tính của sườn cứng | [CSV](tables/csv/bang_20.csv) | [JSON](tables/json/bang_20.json) |
| bang_21 | Bảng 21 - Mô men uốn M | [CSV](tables/csv/bang_21.csv) | [JSON](tables/json/bang_21.json) |
| bang_22 | Bảng 22 - Các hệ số α và β | [CSV](tables/csv/bang_22.csv) | [JSON](tables/json/bang_22.json) |
| bang_23 | Bảng 23 - Độ mảnh quy ước giới hạn của bản bụng cấu kiện chịu nén lệch tâm (hoặc nén uốn) $\lambda _{uw}$ | [CSV](tables/csv/bang_23.csv) | [JSON](tables/json/bang_23.json) |

File: legal_docs/03_tcvn/tcvn_5575_2024/tables/csv/bang_42.csv
"Phương pháp hàn, đường kính que (dây) hàn d, mm",Vị trí đường hàn 1),Hệ số,"Giá trị các hệ số $\beta_{f}$ và $\beta_{s}$ khi chiều cao đường hàn góc $h_{f}$, mm — ≥ 3; ≤ 8","Giá trị các hệ số $\beta_{f}$ và $\beta_{s}$ khi chiều cao đường hàn góc $h_{f}$, mm — ≥ 9; ≤ 12","Giá trị các hệ số $\beta_{f}$ và $\beta_{s}$ khi chiều cao đường hàn góc $h_{f}$, mm — ≥ 14; ≤16","Giá trị các hệ số $\beta_{f}$ và $\beta_{s}$ khi chiều cao đường hàn góc $h_{f}$, mm — > 16"
1. Hàn tự động khi d= (3 ÷ 5),Góc bằng,$\beta_{f}$,"1,1","1,1","1,1","0,7"
1. Hàn tự động khi d= (3 ÷ 5),Góc bằng,$\beta_{s}$,"1,15","1,15","1,15","1,0"
1. Hàn tự động khi d= (3 ÷ 5),Bằng,$\beta_{f}$,"1,1","0,9","0,9","0,7"
1. Hàn tự động khi d= (3 ÷ 5),Bằng,$\beta_{s}$,"1,15","1,05","1,05","1,0"
"2. Hàn tự động và hàn cơ giới khi d =(1,4 ÷ 2)",Góc bằng,$\beta_{f}$,"0,9","0,9","0,8","0,7"
"2. Hàn tự động và hàn cơ giới khi d =(1,4 ÷ 2)",Góc bằng,$\beta_{s}$,"1,05","1,0","1,0","1,0"
"2. Hàn tự động và hàn cơ giới khi d =(1,4 ÷ 2)","Bằng, ngang, leo, (tụt)",$\beta_{f}$,"0,9","0,8","0,8","0,7"
"2. Hàn tự động và hàn cơ giới khi d =(1,4 ÷ 2)","Bằng, ngang, leo, (tụt)",$\beta_{s}$,"1,05","1,0","1,0","1,0"
"3. Hàn tay và hàn cơ giới khi d < 1,4 hoặc dây hàn có lõi thuốc","Góc bằng, ngang, leo (tụt), ngửa",$\beta_{f}$,"0,7","0,7","0,7","0,7"
"3. Hàn tay và hàn cơ giới khi d < 1,4 hoặc dây hàn có lõi thuốc","Góc bằng, ngang, leo (tụt), ngửa",$\beta_{s}$,"1,0","1,0","1,0","1,0"
"**<sup>1)</sup> Tên gọi vị trí đường hàn lấy theo TCVN 6364:2010. Các tên gọi trước đây: trong máng - ứng với tên gọi góc bằng; nằm - bằng, ngang - ngang, đứng - leo (tụt), ngược - ngửa.**",,,,,,

File: legal_docs/03_tcvn/tcvn_5575_2024/tables/csv/bang_b_2.csv
Mác,Chất lượng,"Giới hạn chảy nhỏ nhất 1) , MPa, cho chiều dày danh nghĩa, mm — ≤ 16","Giới hạn chảy nhỏ nhất 1) , MPa, cho chiều dày danh nghĩa, mm — > 16; ≤ 40","Giới hạn chảy nhỏ nhất 1) , MPa, cho chiều dày danh nghĩa, mm — > 40; ≤ 63","Giới hạn chảy nhỏ nhất 1) , MPa, cho chiều dày danh nghĩa, mm — > 63; ≤ 80","Giới hạn chảy nhỏ nhất 1) , MPa, cho chiều dày danh nghĩa, mm — > 80; ≤100","Giới hạn bền kéo, MPa, cho chiều dày danh nghĩa, mm — ≥ 3; ≤ 100"
S235,"B, C, D",235,225,215,215,215,360÷510
S275,"B, C, D",275,265,255,245,235,410÷560
S355,"B, C, D",355,345,335,325,315,470÷630
S450 <sup>2)</sup>,C,450,430,410,390,380,550÷720
"**<sup>1)</sup> Đối với tấm và tấm rộng bản có chiều rộng không nhỏ hơn 600 mm, áp dụng hướng ngang so với hướng cán. Đối với tất cả các sản phẩm khác, áp dụng các giá trị đối với hướng song song so với hướng cán.<br><sup>2)</sup> Chỉ áp dụng cho sản phẩm dài.**",,,,,,,

File: legal_docs/03_tcvn/tcvn_5575_2024/tables/csv/bang_b_5.csv
Mác,Chất lượng,"Giới hạn chåy trên nhỏ nhất, MPa, cho chiều dày danh nghĩa, mm — ≤ 16","Giới hạn chåy trên nhỏ nhất, MPa, cho chiều dày danh nghĩa, mm — > 16; ≤ 40","Giới hạn chåy trên nhỏ nhất, MPa, cho chiều dày danh nghĩa, mm — > 40; ≤ 63","Giới hạn chåy trên nhỏ nhất, MPa, cho chiều dày danh nghĩa, mm — > 63; ≤ 80","Giới hạn chåy trên nhỏ nhất, MPa, cho chiều dày danh nghĩa, mm — > 80; ≤ 100","Giới hạn bền kéo, MPa, cho chiều dày danh nghĩa, mm — ≤ 100","Độ giãn dài tương đối nhỏ nhất, %, cho chiều dày danh nghĩa, mm — ≤ 16","Độ giãn dài tương đối nhỏ nhất, %, cho chiều dày danh nghĩa, mm — > 16; ≤ 40","Độ giãn dài tương đối nhỏ nhất, %, cho chiều dày danh nghĩa, mm — > 40; ≤ 80"
S275N,"D, E",275,265,255,245,235,370÷510,24,24,23
S355N,"D, E",355,345,335,325,315,470÷630,22,22,22
S420N,"D, E",420,400,390,370,360,520÷680,19,19,19
S460N,"D, E",460,440,430,410,400,540÷720,17,17,17

File: legal_docs/03_tcvn/tcvn_5575_2024/tables/csv/bang_b_6.csv
Mác,"Giới hạn chảy nhỏ nhất, MPa","Giới hạn bền kéo, MPa","Độ giãn dài tương đối nhỏ nhất, %, cho chiều dày danh nghĩa, mm — < 3","Độ giãn dài tương đối nhỏ nhất, %, cho chiều dày danh nghĩa, mm — ≥ 3; ≤ 6"
HR235,235,330,20,23
HR275,275,370,17,20
HR355,355,450,15,19

File: legal_docs/03_tcvn/tcvn_5575_2024/tables/csv/bang_b_7.csv
Mác,"Giới hạn chảy nhỏ nhất, MPa","Giới hạn bền kéo, MPa","Độ giãn dài tương đối nhỏ nhất, %, cho chiều dày danh nghĩa, mm — < 3","Độ giãn dài tương đối nhỏ nhất, %, cho chiều dày danh nghĩa, mm — ≥ 3; ≤ 6"
HS355,355,430,18,22
HS390,390,460,16,20
HS420,420,490,14,19
HS460,460,530,12,17
HS490,490,590,10,15
