Repository: vvChu/ccba-legal-knowledge

# 📚 CCBA Legal Knowledge Spoke

Cơ sở dữ liệu Tri thức Pháp luật và Quy chuẩn Kỹ thuật Xây dựng chính quy của **CCBA Agent Platform**, được đóng gói theo tiêu chuẩn **OKF v2.4 Universal Agent-Centric (ADR 0034 - ADR 0042)**.

---

## 🏛️ Cấu Trúc Thư Mục Tri Thức Cấp 1 (`legal_docs/`):

* **`legal_docs/01_vbpl/`** — Văn bản quy phạm pháp luật (Luật Xây dựng 2025, Luật PCCC 2024, Luật Đấu thầu 2023, 7 Nghị định & 12 Thông tư hướng dẫn mới nhất 2026).
* **`legal_docs/02_qcvn/`** — Quy chuẩn Kỹ thuật Quốc gia (QCVN 01:2021, QCVN 02:2022, QCVN 03:2022, QCVN 04:2021 SĐ 1:2026, QCVN 06:2022 SĐ 1:2023).
* **`legal_docs/03_tcvn/`** — Tiêu chuẩn Quốc gia (TCVN 2737:2023 Tải trọng & tác động, TCVN 7336:2021 Chữa cháy tự động Sprinkler/Bọt).
* **`legal_docs/04_appendices/`** — Bảng so sánh đối chiếu đổi mới và ma trận VBHN độc lập.

---

## 📦 Cấu Trúc Gói Tri Thức OKF v2.4 (Universal Agent-Centric Bundle):

```text
legal_docs/<category>/<doc_slug>/
├── <doc_slug>.md          # Thân văn bản Markdown nguyên văn 100% (ADR 0037)
├── metadata.yaml          # RAG Metadata, quan hệ pháp lý & source_assets
├── clauses.json           # Cây điều khoản AST & severity rating
├── index.md               # Mục lục điều hướng 2D & anchor links
├── sources/               # Universal sources invariant: chứa bản gốc .docx và .pdf
├── tables/                # Bảng số liệu 2D (CSV, JSON, tables_catalog.json)
├── figures/               # Thẻ thị giác tính toán tham số hóa (cards/, figures_catalog.yaml)
├── annexes/               # Phụ lục kỹ thuật quy phạm (Technical Normative Annexes)

# DANH MỤC BẢNG TRA CỨU KỸ THUẬT 2D (OKF v2.4 Universal)

| Mã bảng | Tên bảng | CSV | JSON |
| :--- | :--- | :---: | :---: |
| bang_01 | Bảng 1 - Hệ số điều kiện làm việc $\gamma_{c}$ | [CSV](tables/csv/bang_01.csv) | [JSON](tables/json/bang_01.json) |
| bang_02 | Bảng 2 - Cường độ tính toán của thép cán, thép uốn định hình và thép ống | [CSV](tables/csv/bang_02.csv) | [JSON](tables/json/bang_02.json) |
| bang_03 | Bảng 3 - Hệ số độ tin cậy của thép cán, thép uốn định hình và thép ống | [CSV](tables/csv/bang_03.csv) | [JSON](tables/json/bang_03.json) |
| bang_04 | Bảng 4 - Cường độ tính toán của liên kết hàn | [CSV](tables/csv/bang_04.csv) | [JSON](tables/json/bang_04.json) |
| bang_05 | Bảng 5 - Cường độ tính toán của liên kết một bu lông | [CSV](tables/csv/bang_05.csv) | [JSON](tables/json/bang_05.json) |
| bang_06 | Bảng 6 - Các hệ số $\alpha_{1}$, $\alpha_{2}$ và β | [CSV](tables/csv/bang_06.csv) | [JSON](tables/json/bang_06.json) |
| bang_07 | Bảng 7 - Các hệ số α và β | [CSV](tables/csv/bang_07.csv) | [JSON](tables/json/bang_07.json) |
| bang_08 | Bảng 8 - Độ mảnh quy đổi của cấu kiện tiết diện rỗng $\lambda_{ef}$ | [CSV](tables/csv/bang_08.csv) | [JSON](tables/json/bang_08.json) |
| bang_09 | Bảng 9 - Độ mảnh quy ước giới hạn của bản bụng cấu kiện chịu nén đúng tâm có tiết diện đặc $\bar{\lambda}_{uw}$ | [CSV](tables/csv/bang_09.csv) | [JSON](tables/json/bang_09.json) |
| bang_10 | Bảng 10 - Độ mảnh quy ước giới hạn của phần vươn cánh cấu kiện chịu nén đúng tâm có tiết diện đặc $\frac{q_{sw,1} Z_1}{R_s A_{s,1}}$ | [CSV](tables/csv/bang_10.csv) | [JSON](tables/json/bang_10.json) |
| bang_11 | Bảng 11 - Hệ số $c_{\omega}$ | [CSV](tables/csv/bang_11.csv) | [JSON](tables/json/bang_11.json) |
| bang_12 | Bảng 12 - Độ mảnh quy ước giới hạn của cánh chịu nén của dầm cán hoặc dầm hàn $\overline{\lambda}_{ub}$ | [CSV](tables/csv/bang_12.csv) | [JSON](tables/json/bang_12.json) |
| bang_13 | Bảng 13 - Hệ số $c_{cr}$ cho dầm cấp 1 có tiết diện đối xứng khi $\sigma_{loc}$ = 0 | [CSV](tables/csv/bang_13.csv) | [JSON](tables/json/bang_13.json) |
| bang_14 | Bảng 14 - Hệ số β | [CSV](tables/csv/bang_14.csv) | [JSON](tables/json/bang_14.json) |
| bang_15 | Bảng 15 - Hệ số $c_{1}$ | [CSV](tables/csv/bang_15.csv) | [JSON](tables/json/bang_15.json) |
| bang_16 | Bảng 16 - Hệ số $c_{2}$ | [CSV](tables/csv/bang_16.csv) | [JSON](tables/json/bang_16.json) |
| bang_17 | Bảng 17 - Hệ số $c_{cr}$ cho dầm cấp 1 có tiết diện đối xứng khi $\sigma_{loc}$ ≠ 0 | [CSV](tables/csv/bang_17.csv) | [JSON](tables/json/bang_17.json) |
| bang_18 | Bảng 18 - Hệ số $c_{cr}$ cho dầm cấp 1 có tiết diện chữ I không đối xứng với cánh chịu nén mở rộng khi $\sigma_{loc}$ = 0 | [CSV](tables/csv/bang_18.csv) | [JSON](tables/json/bang_18.json) |
| bang_19 | Bảng 19 - Hệ số α | [CSV](tables/csv/bang_19.csv) | [JSON](tables/json/bang_19.json) |
| bang_20 | Bảng 20 - Mô men quán tính của sườn cứng | [CSV](tables/csv/bang_20.csv) | [JSON](tables/json/bang_20.json) |
| bang_21 | Bảng 21 - Mô men uốn M | [CSV](tables/csv/bang_21.csv) | [JSON](tables/json/bang_21.json) |
| bang_22 | Bảng 22 - Các hệ số α và β | [CSV](tables/csv/bang_22.csv) | [JSON](tables/json/bang_22.json) |
| bang_23 | Bảng 23 - Độ mảnh quy ước giới hạn của bản bụng cấu kiện chịu nén lệch tâm (hoặc nén uốn) $\lambda _{uw}$ | [CSV](tables/csv/bang_23.csv) | [JSON](tables/json/bang_23.json) |

File: legal_docs/03_tcvn/tcvn_5575_2024/tables/csv/bang_m_1.csv
Tiêu chuẩn,Ký hiệu,"Chiều dày tiết diện, mm — nhỏ nhất","Giới hạn chảy, MPa — nhỏ nhất","Giới hạn bền kéo, MPa — nhỏ nhất","Độ giãn dài tương đối, % — nhỏ nhất",Gia công nhiệt,
1,2,3,4,5,6,7,
EN 10025-2:2004,S235JR S235J0,< 3,235,360÷ 510,-,"AR, N hoặc TMCP",
EN 10025-2:2004,S235JR S235J0,≥ 3; ≤ 16,235,360÷ 510,"26 L, 24 T","AR, N hoặc TMCP",
EN 10025-2:2004,S235JR S235J0,> 16; ≤ 40,225,360÷ 510,"26 L, 24 T","AR, N hoặc TMCP",
EN 10025-2:2004,S275JR S275J0,< 3,275,430 ÷ 580,-,"AR, N hoặc TMCP",
EN 10025-2:2004,S275JR S275J0,≥ 3; ≤ 16,275,410 ÷ 560,"23 L, 21 T","AR, N hoặc TMCP",
EN 10025-2:2004,S275JR S275J0,> 16; ≤ 40,265,410 ÷ 560,"23 L, 21 T","AR, N hoặc TMCP",
EN 10025-2:2004,S355JR S355J0,< 3,355,510÷ 680,-,"AR, N hoặc TMCP",
EN 10025-2:2004,S355JR S355J0,≥ 3; ≤ 16,355,470÷ 630,"22 L, 20 T","AR, N hoặc TMCP",
EN 10025-2:2004,S355JR S355J0,> 16; ≤ 40,345,470÷ 630,"22 L, 20 T","AR, N hoặc TMCP",
ASTM A36 / A36M-19,Grade 250,≤ 20,250,400÷ 550,23,SR hoặc không,
ASTM A36 / A36M-19,Grade 250,≥ 20; ≤ 40,250,400÷ 550,23,SR hoặc không,
ASTM A283 / A283M-13,Grade C,-,205,-,25,-,
ASTM A283 / A283M-13,Grade D,-,230,415 ÷ 550,23,-,
ASTM A529 / A529M-14,Grade 345,≤ 25,345,450÷ 690,21,-,
ASTM A529 / A529M-14,Grade 380,≤ 25,380,485÷ 690,20,-,
ASTM A573 / A573M-20,Grade 400,≤ 40,220,400 ÷ 490,24,-,
ASTM A573 / A573M-20,Grade 450,≤ 40,240,450 ÷ 530,23,-,
ASTM A573 / A573M-20,Grade 485,≤ 40,290,485 ÷ 620,21,-,
ASTM A1011 / A1011M-14,"Grade 205, SS","≥ 0,65; < 1,6",205,340 L,21 L,HR,
ASTM A1011 / A1011M-14,"Grade 205, SS","≥ 1,6; < 2,5",205,340 L,24 L,HR,
ASTM A1011 / A1011M-14,"Grade 205, SS","≥ 2,5; < 6,0",205,340 L,25 L,HR,
ASTM A1011 / A1011M-14,"Grade 230,SS","≥ 0,65; < 1,6",230,360 L,18 L,HR,
ASTM A1011 / A1011M-14,"Grade 230,SS","≥ 1,6; < 2,5",230,360 L,22 L,HR,
ASTM A1011 / A1011M-14,"Grade 230,SS","≥ 2,5; < 6,0",230,360 L,23 L,HR,
ASTM A1011 / A1011M-14,"Grade 275, SS","≥ 0,65; < 1,6",275,380 L,15 L,HR,
ASTM A1011 / A1011M-14,"Grade 275, SS","≥ 1,6; < 2,5",275,380 L,20 L,HR,
ASTM A1011 / A1011M-14,"Grade 275, SS","≥ 2,5; < 6,0",275,380 L,21 L,HR,
ASTM A1011 / A1011M-14,"Grade 340,SS","≥ 0,65; < 1,6",340,450 L,11 L,HR,
ASTM A1011 / A1011M-14,"Grade 340,SS","≥ 1,6; < 2,5",340,450 L,16 L,HR,
ASTM A1011 / A1011M-14,"Grade 340,SS","≥ 2,5; < 6,0",340,450 L,17 L,HR,
ASTM A1011 / A1011M-14,"Grade 380, SS","≥ 0,65; < 1,6",380,480,9 L,HR,
ASTM A1011 / A1011M-14,"Grade 380, SS","≥ 1,6; < 2,5",380,480,14 L,HR,
ASTM A1011 / A1011M-14,"Grade 380, SS","≥ 2,5; < 6,0",380,480,15 L,HR,
ASTM A1011 / A1011M-14,"Grade 250,Type 1, SS","≥ 0,65; < 1,6",250,365 L,17 L,HR,
ASTM A1011 / A1011M-14,"Grade 250,Type 1, SS","≥ 1,6; < 2,5",250,365 L,21 L,HR,
ASTM A1011 / A1011M-14,"Grade 250,Type 1, SS","≥ 2,5; < 6,0",250,365 L,22 L,HR,
ASTM A1011 / A1011M-14,"Grade 250, Type 2, SS","≥ 0,65; < 1,6",250,400÷550 L,16 L,HR,
ASTM A1011 / A1011M-14,"Grade 250, Type 2, SS","≥ 1,6; < 2,5",250,400÷550 L,20 L,HR,
ASTM A1011 / A1011M-14,"Grade 250, Type 2, SS","≥ 2,5; < 6,0",250,400÷550 L,21 L,HR,
ASTM A1011 / A1011M-14,"Grade 310,Type 1, SS","≥ 0,65; < 1,6",310,410 L,13 L,HR,
ASTM A1011 / A1011M-14,"Grade 310,Type 1, SS","≥ 1,6; < 2,5",310,410 L,18 L,HR,
ASTM A1011 / A1011M-14,"Grade 310,Type 1, SS","≥ 2,5; < 6,0",310,410 L,19 L,HR,
ASTM A1011 / A1011M-14,"Grade 310,Type 2, SS","≥ 0,65; < 1,6",310÷410,410 L,14 L,HR,
ASTM A1011 / A1011M-14,"Grade 310,Type 2, SS","≥ 1,6; < 2,5",310÷410,410 L,19 L,HR,
ASTM A1011 / A1011M-14,"Grade 310,Type 2, SS","≥ 2,5; < 6,0",310÷410,410 L,20 L,HR,
JIS G 3136:2012,SN400A,≥ 6; < 16,235,400÷510,17,"N, T hoặc TMCP",
JIS G 3136:2012,SN400A,≥ 16; ≤ 40,235,400÷510,21,"N, T hoặc TMCP",
JIS G 3136:2012,SN400B,≥ 6; < 12,235,400÷510,18,"N, T hoặc TMCP",
JIS G 3136:2012,SN400B,≥ 12; ≤ 16,235÷355,400÷510,18,"N, T hoặc TMCP",
JIS G 3136:2012,SN400B,≥ 16; ≤ 40,235÷355,400÷510,22,"N, T hoặc TMCP",
JIS G 3136:2012,SN400C,≥ 6; < 16,-,400÷510,18,"N, T hoặc TMCP",
JIS G 3136:2012,SN400C,≥ 16; ≤ 40,235÷355,400÷510,22,"N, T hoặc TMCP",
JIS G 3136:2012,SN490C,≥ 6; < 16,-,490÷610,17,"N, T hoặc TMCP",
JIS G 3136:2012,SN490C,≥ 16; ≤ 40,325÷445,490÷610,21,"N, T hoặc TMCP",
JIS G 3136:2012,SN490B,≥ 6; < 12,325,490÷610,17,"N, T hoặc TMCP",
JIS G 3136:2012,SN490B,≥ 12; ≤ 16,325÷445,490÷610,17,"N, T hoặc TMCP",
JIS G 3136:2012,SN490B,> 16; ≤ 40,325÷445,490÷610,21,"N, T hoặc TMCP",
JIS G 3101:2015,SS330,≤ 16,205,330÷430,-,HR,
JIS G 3101:2015,SS330,> 16; ≤ 40,195,330÷430,-,HR,
JIS G 3101:2015,SS400,≤ 16,245,400÷510,17,HR,
JIS G 3101:2015,SS400,> 16; ≤ 40,235,400÷510,21,HR,
JIS G 3101:2015,SS490,≤ 16,285,490÷610,-,HR,
JIS G 3101:2015,SS490,> 16; ≤ 40,275,490÷610,-,HR,
JIS G 3101:2015,SS540,≤ 16,400,540,-,HR,
JIS G 3101:2015,SS540,> 16; ≤ 40,390,540,-,HR,
JIS G 3106:2008,SM400A SM400B SM400C,≤ 5,245,400÷510,23,"N, QHT, T hoặc TMCP",
JIS G 3106:2008,SM400A SM400B SM400C,> 5; ≤ 16,245,400÷510,18,"N, QHT, T hoặc TMCP",
JIS G 3106:2008,SM400A SM400B SM400C,> 16; ≤ 40,245,400÷510,22,"N, QHT, T hoặc TMCP",
JIS G 3106:2008,SM490A SM490B SM490C,≤ 5,325,490÷610,22,"N, QHT, T hoặc TMCP",
JIS G 3106:2008,SM490A SM490B SM490C,> 5; ≤ 16,325,490÷610,17,"N, QHT, T hoặc TMCP",
JIS G 3106:2008,SM490A SM490B SM490C,> 16; ≤ 40,315,490÷610,21,"N, QHT, T hoặc TMCP",
JIS G 3106:2008,SM490A SM490B SM490C,> 16; ≤ 40,315,490÷610,21,"N, QHT, T hoặc TMCP",
JIS G 3106:2008,SM490YA SM490YB,≤ 5,365,490÷610,19,"N, QHT, T hoặc TMCP",
JIS G 3106:2008,SM490YA SM490YB,> 5; ≤ 16,365,490÷610,15,"N, QHT, T hoặc TMCP",
JIS G 3106:2008,SM490YA SM490YB,> 16; ≤ 40,355,490÷610,19,"N, QHT, T hoặc TMCP",
JIS G 3106:2008,SM520B SM520C,≤ 5,365,520÷640,19,"N, QHT, T hoặc TMCP",
JIS G 3106:2008,SM520B SM520C,> 5; ≤ 16,365,520÷640,15,"N, QHT, T hoặc TMCP",
JIS G 3106:2008,SM520B SM520C,> 16; ≤ 40,355,520÷640,19,"N, QHT, T hoặc TMCP",
JIS G 3106:2008,SM570,≤ 16,460,570÷720,19,"N, QHT, T hoặc TMCP",
JIS G 3106:2008,SM570,> 16; ≤ 40,450,570÷720,26,"N, QHT, T hoặc TMCP",
KS D 3503:2016,SS235,≤ 16,235,330÷450,-,-,-
KS D 3503:2016,SS235,> 16; ≤ 40,225,330÷450,-,-,-
KS D 3503:2016,SS235,> 40; ≤ 100,205,330÷450,-,-,-
KS D 3503:2016,SS275,≤ 16,275,410÷550,-,-,-
KS D 3503:2016,SS275,> 16; ≤ 40,265,410÷550,-,-,-
KS D 3503:2016,SS275,> 40; ≤ 100,245,410÷550,-,-,-
KS D 3503:2016,SS315,≤ 16,315,490÷630,-,-,-
KS D 3503:2016,SS315,> 16; ≤ 40,305,490÷630,-,-,-
KS D 3503:2016,SS315,> 40; ≤ 100,295,490÷630,-,-,-
KS D 3503:2016,SS410,≤ 16,410,540,-,-,-
KS D 3503:2016,SS410,> 16; ≤ 40,400,540,-,-,-
KS D 3503:2016,SS410,> 40,-,540,-,-,-
KS D 3503:2016,SS450,≤ 16,450,590,-,-,-
KS D 3503:2016,SS450,> 16; ≤ 40,440,590,-,-,-
KS D 3503:2016,SS450,> 40,-,590,-,-,-
KS D 3515:2014,SM275A SM275B SM275C SM275D,≤ 16,275,410÷550,-,-,-
KS D 3515:2014,SM275A SM275B SM275C SM275D,> 16; ≤ 40,265,410÷550,-,-,-
KS D 3515:2014,SM275A SM275B SM275C SM275D,> 40; ≤ 75,255,410÷550,-,-,-
KS D 3515:2014,SM355A SM355B SM355C SM355D,≤ 16,355,490÷630,-,-,-
KS D 3515:2014,SM355A SM355B SM355C SM355D,> 16; ≤ 40,345,490÷630,-,-,-
KS D 3515:2014,SM355A SM355B SM355C SM355D,> 40; ≤ 75,335,490÷630,-,-,-
KS D 3515:2014,SM420A SM420B SM420C SM420D,≤ 16,420,520÷570,-,-,-
KS D 3515:2014,SM420A SM420B SM420C SM420D,> 16; ≤ 40,410,520÷570,-,-,-
KS D 3515:2014,SM420A SM420B SM420C SM420D,> 40; ≤ 75,400,520÷570,-,-,-
KS D 3515:2014,SM460B SM460C,≤ 16,460,570÷720,-,-,-
KS D 3515:2014,SM460B SM460C,> 16; ≤ 40,450,570÷720,-,-,-
KS D 3515:2014,SM460B SM460C,> 40; ≤ 75,430,570÷720,-,-,-
KS D 3861:2018,SN275A,≥ 6; ≤ 40,275,410÷520,-,-,-
KS D 3861:2018,SN275A,> 40; ≤ 100,265,410÷520,-,-,-
KS D 3861:2018,SN275B,≥ 6; ≤ 40,275,410÷520,-,-,-
KS D 3861:2018,SN275B,> 40; ≤ 100,255,410÷520,-,-,-
KS D 3861:2018,SN275C,≥ 6; ≤ 40,275,410÷520,-,-,-
KS D 3861:2018,SN275C,> 40; ≤ 100,255,410÷520,-,-,-
KS D 3861:2018,SN355B,≥ 6; ≤ 40,355,490÷610,-,-,-
KS D 3861:2018,SN355B,> 40; ≤ 100,335,490÷610,-,-,-
KS D 3861:2018,SN355C,≥ 6; ≤ 40,355,490÷610,-,-,-
KS D 3861:2018,SN355C,> 40; ≤ 100,335,490÷610,-,-,-
KS D 3861:2018,SN460B,≥ 6; ≤ 40,460,570÷720,-,-,-
KS D 3861:2018,SN460B,> 40; ≤ 100,440,570÷720,-,-,-
KS D 3861:2018,SN460C,≥ 6; ≤ 40,460,570÷720,-,-,-
KS D 3861:2018,SN460C,> 40; ≤ 100,440,570÷720,-,-,-
GB 700-2006,Q195,≤ 16,-,315÷390,33,"HR, CtR hoặc N","HR, CtR hoặc N"
GB 700-2006,Q195,> 16; ≤ 40,-,315÷390,32,"HR, CtR hoặc N","HR, CtR hoặc N"
GB 700-2006,Q215A,≤ 16,215,335÷410,31,HR hoặc CtR,HR hoặc CtR
GB 700-2006,Q215A,> 16; ≤ 40,205,335÷410,30,HR hoặc CtR,HR hoặc CtR
GB 700-2006,Q215B,≤ 16,215,335÷410,31,"HR, CtR hoặc N","HR, CtR hoặc N"
GB 700-2006,Q215B,> 16; ≤ 40,205,335÷410,30,"HR, CtR hoặc N","HR, CtR hoặc N"
GB 700-2006,Q235A,≤ 16,235,375÷460,26,HR hoặc CtR,HR hoặc CtR
GB 700-2006,Q235A,> 16; ≤ 40,225,375÷460,25,HR hoặc CtR,HR hoặc CtR
GB 700-2006,"Q235B, Q235C, Q235D",≤ 16,235,375÷460,26,"HR, CtR hoặc N","HR, CtR hoặc N"
GB 700-2006,"Q235B, Q235C, Q235D",> 16; ≤ 40,225,375÷460,25,"HR, CtR hoặc N","HR, CtR hoặc N"
GB 700-2006,Q255A,≤ 16,255,410÷510,24,HR hoặc CtR,HR hoặc CtR
GB 700-2006,Q255A,> 16; ≤ 40,245,410÷510,23,HR hoặc CtR,HR hoặc CtR
GB 700-2006,Q255B,≤ 16,255,410÷510,24,"HR, CtR hoặc N","HR, CtR hoặc N"
GB 700-2006,Q255B,> 16; ≤ 40,245,410÷510,23,"HR, CtR hoặc N","HR, CtR hoặc N"
GB 700-2006,Q275,≤ 16,275,490÷610,20,"HR, CtR hoặc N","HR, CtR hoặc N"
GB 700-2006,Q275,> 16; ≤ 40,265,490÷610,19,"HR, CtR hoặc N","HR, CtR hoặc N"
GB 711-88,08F,≤ 60,-,315,34,"N, A, T hoặc HR","N, A, T hoặc HR"
GB 711-88,08,≤ 60,-,325,33,"N, A, T hoặc HR","N, A, T hoặc HR"
GB 711-88,10F,≤ 60,-,325,32,"N, A, T hoặc HR","N, A, T hoặc HR"
GB 711-88,10,≤ 60,-,325,32,"N, A, T hoặc HR","N, A, T hoặc HR"
GB 711-88,15F,≤ 60,-,355,30,"N, A, T hoặc HR","N, A, T hoặc HR"
GB 711-88,15,≤ 60,-,370,30,"N, A, T hoặc HR","N, A, T hoặc HR"
GB 711-88,20F,≤ 60,-,380,27,"N, A, T hoặc HR","N, A, T hoặc HR"
GB 711-88,20,≤ 60,-,410,28,"N, A, Thoặc HR","N, A, Thoặc HR"
GB 711-88,20Mn,≤ 60,-,450,24,"N, A, T hoặc HR","N, A, T hoặc HR"
GB 711-88,25,≤ 60,-,450,24,"N, A, T hoặc HR","N, A, T hoặc HR"
GB 711-88,25Mn,≤ 60,-,490,22,"N, A, T hoặc HR","N, A, T hoặc HR"
GB 711-88,30,≤ 60,-,490,22,"N, A, T hoặc HR","N, A, T hoặc HR"
GB 711-88,30Mn,≤ 60,-,540,20,"N, A, T hoặc HR","N, A, T hoặc HR"
GB 711-88,35,≤ 60,-,530,20,"N, A, T hoặc HR","N, A, T hoặc HR"
GB 711-88,40,≤ 60,-,570,19,"N, A, T hoặc HR","N, A, T hoặc HR"
GB 711-88,40Mn,≤ 60,-,590,17,"N, A, T hoặc HR","N, A, T hoặc HR"
GB 711-88,45,≤ 60,-,600,17,"N, A, T hoặc HR","N, A, T hoặc HR"
GB 711-88,50,≤ 60,-,625,16,"N, A, T hoặc HR","N, A, T hoặc HR"
GB 711-88,50Mn,≤ 60,-,650,13,"N, A, T hoặc HR","N, A, T hoặc HR"
GB 711-88,55,≤ 60,-,645,13,"N, A, T hoặc HR","N, A, T hoặc HR"
GB 711-88,60,≤ 60,-,675,12,"N, A, T hoặc HR","N, A, T hoặc HR"
GB 711-88,60Mn,≤ 60,-,695,11,"N, A, T hoặc HR","N, A, T hoặc HR"
GB 711-88,65,≤ 60,-,695,10,"N, A, T hoặc HR","N, A, T hoặc HR"
GB/T 3524-92,Q195,-,195,315÷430,33,HR,HR
GB/T 3524-92,Q215A,-,215,335÷450,31,HR,HR
GB/T 3524-92,Q215B,-,215,335÷450,31,HR,HR
GB/T 3524-92,Q235A,-,235,375÷500,26,HR,HR
GB/T 3524-92,Q235B,-,235,375÷500,26,HR,HR
GB/T 3524-92,Q255A,-,255,410÷550,24,HR,HR
GB/T 3524-92,Q255B,-,255,410÷550,24,HR,HR
GB/T 3524-92,Q275,-,275,490÷650,20,HR,HR
AS/NZS 3678:2016,250,≥ 12; ≤ 20,250,410,22,-,-
AS/NZS 3678:2016,250,> 20; ≤ 32,250,410,22,-,-
AS/NZS 3678:2016,250,> 32; ≤ 50,250,410,22,-,-
AS/NZS 3678:2016,300,≥ 12; ≤ 20,300,430,21,-,-
AS/NZS 3678:2016,300,> 20; ≤ 32,280,430,21,-,-
AS/NZS 3678:2016,300,> 32; ≤ 50,280,430,21,-,-
AS/NZS 3678:2016,350,≥ 12; ≤ 20,350,450,20,-,-
AS/NZS 3678:2016,350,> 20; ≤ 32,340,450,20,-,-
AS/NZS 3678:2016,350,> 32; ≤ 50,340,450,20,-,-
AS/NZS 3678:2016,400,≥ 12; ≤ 20,380,480,18,-,-
AS/NZS 3678:2016,400,> 20; ≤ 32,360,480,18,-,-
AS/NZS 3678:2016,400,> 32; ≤ 50,360,480,18,-,-
AS/NZS 3678:2016,450,≥ 12; ≤ 20,450,520,16,-,-
AS/NZS 3678:2016,450,> 20; ≤ 32,420,520,16,-,-
AS/NZS 3678:2016,450,> 32; ≤ 50,400,520,16,-,-
**Các ký hiệu trong cột (7):<br>A - annealed; AR - as rolled; CtR - control rolled; HR - hot rolled; N - normalized; QHT - quench-hardened and tempered; SR - stress relieved; T - tempered; TMCP - thermo-mechanical control processed.**,,,,,,,

File: legal_docs/03_tcvn/tcvn_5575_2024/tables/csv/bang_m_2.csv
Tiêu chuẩn,Ký hiệu,"Chiều dày tiết diện, mm — nhỏ nhất","Giới hạn chảy, MPa — nhỏ nhất","Giới hạn bền kéo, MPa — nhỏ nhất","Độ giãn dài tương đối, % — nhỏ nhất",Gia công nhiệt
1,2,3,4,5,6,7
ASTM A242 / A242M-13,Type 1,≤ 20,345,480,21,-
ASTM A242 / A242M-13,Type 1,> 20; ≤ 40,315,460,21,-
ASTM A572 / A572M-15,"Grade 290, Type 1, 2, 3, 5",-,290,415,24,-
ASTM A572 / A572M-15,"Grade 345, Type 1, 2, 3, 5",-,345,450,21,-
ASTM A572 / A572M-15,"Grade 380,Type 1, 2, 3, 5",-,380,485,20,-
ASTM A572 / A572M-15,"Grade 415, Type 1, 2, 3, 5",-,415,520,18,-
ASTM A572 / A572M-15,"Grade 450,Type 1, 2, 3, 5",-,450,550,17,-
ASTM A588 / A588M-15,Grade A,≤ 100,345,485,21,-
ASTM A588 / A588M-15,Grade B,≤ 100,345,485,21,-
ASTM A588 / A588M-15,Grade K,≤ 100,345,485,21,-
ASTM A633 / A633M-13,Grade A,≤ 100,290,430÷570,23,N
ASTM A633 / A633M-13,Grade C,≤ 65,345,485÷620,23,N
ASTM A633 / A633M-13,Grade D,≤ 65,345,485÷620,23,N
ASTM A633 / A633M-13,Grade E,≤ 100,415,550÷690,23,N hoặc NN
ASTM A656 / A656M-13,"Grade 345, Type 3, 7, 8",≤ 50,345,415,23,HR
ASTM A656 / A656M-13,"Grade 415, Type 3, 7, 8",≤ 40,415,485,20,HR
ASTM A656 / A656M-13,"Grade 485, Type 3, 7, 8",≤ 25,485,550,17,HR
ASTM A1011 / A1011M-14,"Grade 310,Class 1, HSLAS","≤ 2,5",310,410 L,23 L,HR
ASTM A1011 / A1011M-14,"Grade 310,Class 1, HSLAS","> 2,5",310,410 L,25 L,HR
ASTM A1011 / A1011M-14,"Grade 340,Class 2, HSLAS","≤ 2,5",340,410 L,20 L,HR
ASTM A1011 / A1011M-14,"Grade 340,Class 2, HSLAS","> 2,5",340,410 L,22 L,HR
ASTM A1011 / A1011M-14,"Grade 340,Class 1, HSLAS","≤ 2,5",340,450 L,20 L,HR
ASTM A1011 / A1011M-14,"Grade 340,Class 1, HSLAS","> 2,5",340,450 L,22 L,HR
ASTM A1011 / A1011M-14,"Grade 380,Class 2, HSLAS","≤ 2,5",380,450 L,18 L,HR
ASTM A1011 / A1011M-14,"Grade 380, Class 1, HSLAS","≤ 2,5",380,480 L,18 L,HR
ASTM A1011 / A1011M-14,"Grade 380, Class 1, HSLAS","> 2,5",380,480 L,20 L,HR
ASTM A1011 / A1011M-14,"Grade 410,Class 2, HSLAS","≤ 2,5",410,480 L,16 L,HR
ASTM A1011 / A1011M-14,"Grade 410,Class 2, HSLAS","> 2,5",410,480 L,18 L,HR
ASTM A1011 / A1011M-14,"Grade 410,Class 1, HSLAS","≤ 2,5",410,520 L,16 L,HR
ASTM A1011 / A1011M-14,"Grade 410,Class 1, HSLAS","> 2,5",410,520 L,18 L,HR
ASTM A1011 / A1011M-14,"Grade 450,Class 2, HSLAS","≤ 2,5",450,520 L,14 L,HR
ASTM A1011 / A1011M-14,"Grade 450,Class 2, HSLAS","> 2,5",450,520 L,16 L,HR
ASTM A1011 / A1011M-14,"Grade 450, Class 1, HSLAS","≤ 2,5",450,550 L,14 L,HR
ASTM A1011 / A1011M-14,"Grade 450, Class 1, HSLAS","> 2,5",450,550 L,16 L,HR
ASTM A1011 / A1011M-14,"Grade 480,Class 1, HSLAS","≤ 2,5",480,585 L,12 L,HR
ASTM A1011 / A1011M-14,"Grade 480,Class 1, HSLAS","> 2,5",480,585 L,14 L,HR
GB/T 1591-2008,"Q295A, Q295B",≤ 16,295,390÷570,23,"HR, CtR, N hoặc NT"
GB/T 1591-2008,"Q295A, Q295B",> 16; ≤ 35,275,390÷570,23,"HR, CtR, N hoặc NT"
GB/T 1591-2008,"Q295A, Q295B",> 35; ≤ 50,255,390÷570,23,"HR, CtR, N hoặc NT"
GB/T 1591-2008,"Q345A, Q345B",≤ 16,345,470÷630,21,"HR, CtR, N hoặc NT"
GB/T 1591-2008,"Q345A, Q345B",> 16; ≤ 35,325,470÷630,21,"HR, CtR, N hoặc NT"
GB/T 1591-2008,"Q345A, Q345B",> 35; ≤ 50,295,470÷630,21,"HR, CtR, N hoặc NT"
GB/T 1591-2008,"Q345C, Q345D, Q345E",≤ 16,345,470÷630,22,"HR, CtR, N hoặc NT"
GB/T 1591-2008,"Q345C, Q345D, Q345E",> 16; ≤ 35,325,470÷630,22,"HR, CtR, N hoặc NT"
GB/T 1591-2008,"Q345C, Q345D, Q345E",> 35; ≤ 50,295,470÷630,22,"HR, CtR, N hoặc NT"
GB/T 1591-2008,"Q420A, Q420B",≤ 16,420,520÷680,18,"HR, CtR, N hoặc NT"
GB/T 1591-2008,"Q420A, Q420B",> 16; ≤ 35,400,520÷680,18,"HR, CtR, N hoặc NT"
GB/T 1591-2008,"Q420A, Q420B",> 35; ≤ 50,380,520÷680,18,"HR, CtR, N hoặc NT"
GB/T 1591-2008,Q420C,≤ 16,420,520÷680,19,"HR, CtR, N, NT hoặc QT"
GB/T 1591-2008,Q420C,> 16; ≤ 35,400,520÷680,19,"HR, CtR, N, NT hoặc QT"
GB/T 1591-2008,Q420C,> 35; ≤ 50,380,520÷680,19,"HR, CtR, N, NT hoặc QT"
GB/T 1591-2008,Q420D,≤ 16,420,520÷680,19,"HR, CtR, N, NT hoặc QT"
GB/T 1591-2008,Q420D,> 16; ≤ 35,400,520÷680,19,"HR, CtR, N, NT hoặc QT"
GB/T 1591-2008,Q420D,> 35; ≤ 50,380,520÷680,19,"HR, CtR, N, NT hoặc QT"
GB/T 1591-2008,Q420E,≤ 16,420,520÷680,19,"HR, CtR, N, NT hoặc QT"
GB/T 1591-2008,Q420E,> 16; ≤ 35,400,520÷680,19,"HR, CtR, N, NT hoặc QT"
GB/T 1591-2008,Q420E,> 35; ≤ 50,380,520÷680,19,"HR, CtR, N, NT hoặc QT"
GB/T 16270-1996,"Q420C, Q420D, Q420E",≤ 50,420,520÷670,18 T,"CtR, N, QT hoặc NT"
**Các ký hiệu trong cột (7):<br>CtR - control rolled; HR - hot rolled; N - normalized; NN - double normalized; NT - normalized and tempered; QT - quenched and tempered.**,,,,,,

File: legal_docs/03_tcvn/tcvn_5575_2024/tables/csv/bang_m_3.csv
Ký hiệu,"Chiều dày tiết diện, mm — nhỏ nhất","Giới hạn chảy, MPa — nhỏ nhất","Giới hạn bền kéo, MPa — nhỏ nhất","Độ giãn dài tương đối, % — nhỏ nhất"
1,2,3,4,5
C235,"≥ 2; ≤ 2,9",235,360,-
C235,≥ 3; ≤ 4,235,360,-
C245,"≥ 2; ≤ 2,9",245,370,-
C245,≥ 3; ≤ 4,245,370,26
C245,> 4; ≤ 10,235,370,25
C245,> 10; ≤ 40,235,370,25
C255,"≥ 2; ≤ 3,9",255,380,-
C255,≥ 4; ≤ 10,245,380,25
C255,> 10; ≤ 20,245,370,25
C255,> 20; ≤ 40,235,370,25
C345,"≥ 2; ≤ 3,9",345,490,-
C345,≥ 4; ≤ 10,345,490,21
C345,> 10; ≤ 20,325,470,21
C345,> 20; ≤ 40,305,460,21
C345,> 40; ≤ 60,285,450,21
C345,> 60; ≤ 80,275,440,21
C345,> 80; ≤ 160,265,430,21
C345K,≥ 4; ≤ 10,345,470,20
C355,≥ 4; ≤ 16,355,470,21
C355,> 16; ≤ 40,345,470,21
C355,> 40; ≤ 60,335,470,21
C355,> 60; ≤ 80,325,460,21
C355,> 80; ≤ 100,315,460,21
C355,> 100; ≤ 160,295,460,21
C355-1; <br>C355-K,≥ 8; ≤ 16,345,470,21
C355-1; <br>C355-K,> 16; ≤ 40,345,470,21
C355-1; <br>C355-K,> 40; ≤ 50,335,470,21
C355П,≥ 8; ≤ 16,355,470,21
C355П,> 16; ≤ 40,345,470,21
C390-1,≥ 8; ≤ 50,390,520÷680,20
C390,≥ 8; ≤ 40,390,520÷680,20
C390,> 40; ≤ 60,385,520÷680,20
C390,> 60; ≤ 80,375,510÷670,20
C390,> 80; ≤ 100,365,510÷670,20
C390,> 100; ≤ 160,360,51 ÷670,20
C440,≥ 8; ≤ 40,440,540÷700,20
C440,> 8; ≤ 60,430,540÷700,20
C440,> 60; ≤ 80,420,540÷700,20
C440,> 8; ≤ 100,410,530÷690,20
C440,> 100; ≤ 120,400,530÷690,20
C550,≥ 8; ≤ 50,540,640÷800,17
C590,≥ 8; ≤ 50,590,685÷845,15

File: legal_docs/03_tcvn/tcvn_5575_2024/tables/csv/bang_m_4.csv
Ký hiệu,"Chiều dày tiết diện, mm — nhỏ nhất","Giới hạn chảy, MPa — nhỏ nhất","Giới hạn bền kéo, MPa — nhỏ nhất","Độ giãn dài tương đối, % — nhỏ nhất"
1,2,3,4,5
C245,≥ 4; ≤ 10,245,370,25
C245,> 10; ≤ 20,245,370,24
C245,> 20; ≤ 40,235,370,24
C255,≥ 4; ≤ 10,255,380,25
C255,> 10; ≤ 20,245,370,25
C255,> 20; ≤ 40,235,370,24
C255,> 40; ≤ 60,225,370,23
C345,≥ 4; ≤ 10,345,480,21
C345,> 10; ≤ 20,325,470,21
C345,> 20; ≤ 40,305,460,21
C345,> 40; ≤ 60,285,450,20
C345К,≥ 4; ≤ 10,345,470,20
C355,≥ 4; ≤ 10,355,470,21
C355,> 10; ≤ 20,355,470,21
C355,> 20; ≤ 40,345,470,21
C355,> 40; ≤ 60,335,470,21
C355-1,≥ 8; ≤ 20,355,480,21
C355-1,> 20; ≤ 40,345,480,21
C390 C390-1,≥ 4; ≤ 8,390,520,20
C390 C390-1,> 8; ≤ 10,390,520,20
C390 C390-1,> 10; ≤ 20,380,500,20
C390 C390-1,> 20; ≤ 40,370,490,20
C390 C390-1,> 40; ≤ 60,360,510,19
C440,≥ 4; ≤ 10,440,590,19
C440,> 10; ≤ 20,435,580,18
C440,> 20; ≤ 40,430,570,18
C440,> 40; ≤ 60,420,560,18

File: legal_docs/03_tcvn/tcvn_5575_2024/tables/csv/bang_m_5.csv
Ký hiệu,"Chiều dày tiết diện, mm — nhỏ nhất","Giới hạn chảy, MPa — nhỏ nhất","Giới hạn bền kéo, MPa — nhỏ nhất","Độ giãn dài tương đối, % — nhỏ nhất"
1,2,3,4,5
C255Б; <br>C255Б-1,≤ 10,255,380,25
C255Б; <br>C255Б-1,> 10; ≤ 20,245,370,25
C255Б; <br>C255Б-1,> 20; ≤ 40,235,370,24
C255Б; <br>C255Б-1,> 40; ≤ 100,225,370,23
C255Б; <br>C255Б-1,> 100,205,360,22
C345Б; <br>C345Б-1,≤ 10,345,480,21
C345Б; <br>C345Б-1,> 10; ≤ 20,325,470,21
C345Б; <br>C345Б-1,> 20; ≤ 40,305,460,21
C345Б; <br>C345Б-1,> 40; ≤ 100,285,450,20
C345Б; <br>C345Б-1,> 100,275,440,19
C355Б; <br>C355Б-1,≤ 20,355,480,22
C355Б; <br>C355Б-1,> 20; ≤ 40,345,470,22
C355Б; <br>C355Б-1,> 40; ≤ 60,335,470,21
C355Б; <br>C355Б-1,> 60; ≤ 80,325,460,20
C355Б; <br>C355Б-1,> 80; ≤ 100,315,460,19
C355Б; <br>C355Б-1,> 100,295,450,18
C390Б,≤ 20,390,520,20
C390Б,"> 20,≤ 40",375,520,20
C390Б,"> 40,≤ 60",360,510,19
C390Б,"> 60,≤ 80",345,500,19
C390Б,> 80; ≤ 100,330,490,18
C390Б,> 100,315,480,18
C440Б,≤ 20,440,590,19
C440Б,> 20; ≤ 40,425,580,18
C440Б,> 40; ≤ 60,410,570,17
C440Б,> 60; ≤ 80,395,560,17
C440Б,> 80; ≤ 100,380,550,17
C440Б,> 100,365,540,17
